Repository: junizhang/JianJiang_Polymer

# dataset_v0

Generated: 2026-04-15 18:24:44

## Counts

- monomer.json: 15
- material_component.json: 1
- polymer.json: 10
- polymer_component.json: 25
- sample.json: 27
- sample_composition.json: 25
- study_series.json: 5
- trend_record.json: 12
- cure_profile.json: 27
- property_record.json: 270
- papers: 5

File: data/processed/dataset_v0/cure_profile.json
[
  {
    "curve_id": "CURE_000001",
    "sample_id": "SMP_000001",
    "imidization_type": "mixed",
    "atmosphere": "N2",
    "segments": [
      {
        "step_order": 1,
        "temp_c": 70,
        "duration_min": 60
      },
      {
        "step_order": 2,
        "temp_c": 150,
        "duration_min": 60
      },
      {
        "step_order": 3,
        "temp_c": 220,
        "duration_min": 120
      }
    ]
  },
  {
    "curve_id": "CURE_000002",
    "sample_id": "SMP_000002",
    "imidization_type": "mixed",
    "atmosphere": "N2",
    "segments": [
      {
        "step_order": 1,
        "temp_c": 70,
        "duration_min": 60
      },
      {
        "step_order": 2,
        "temp_c": 150,
        "duration_min": 60
      },
      {
        "step_order": 3,
        "temp_c": 220,
        "duration_min": 120
      }
    ]
  },
  {
    "curve_id": "CURE_000003",
    "sample_id": "SMP_000003",
    "imidization_type": "mixed",
    "atmosphere": "N2",
    "segments": [
      {
        "step_order": 1,
        "temp_c": 70,
        "duration_min": 60
      },
      {
        "step_order": 2,
        "temp_c": 150,
        "duration_min": 60
      },
      {
        "step_order": 3,
        "temp_c": 220,
        "duration_min": 120
      }
    ]
  },
  {
    "curve_id": "CURE_000004",
    "sample_id": "SMP_000004",
    "imidization_type": "mixed",
    "atmosphere": "N2",
    "segments": [
      {
        "step_order": 1,
        "temp_c": 70,
        "duration_min": 60
      },
      {
        "step_order": 2,
        "temp_c": 150,
        "duration_min": 60
      },
      {
        "step_order": 3,
        "temp_c": 220,
        "duration_min": 120
      }
    ]
  },
  {
    "curve_id": "CURE_000005",
    "sample_id": "SMP_000005",
    "imidization_type": "chemical",
    "atmosphere": "vacuum",
    "segments": [
      {
        "step_order": 1,
        "temp_c": 70.0,
        "duration_min": 60.0,
        "ramp_rate_c_per_min": null
      },
      {
        "step_order": 2,
        "temp_c": 170.0,
        "duration_min": 120.0,
        "ramp_rate_c_per_min": null
      }
    ]
  },
  {
    "curve_id": "CURE_000006",
    "sample_id": "SMP_000006",
    "imidization_type": "chemical",
    "atmosphere": "vacuum",
    "segments": [
      {
        "step_order": 1,
        "temp_c": 70.0,
        "duration_min": 60.0,
        "ramp_rate_c_per_min": null
      },
      {
        "step_order": 2,
        "temp_c": 170.0,
        "duration_min": 120.0,
        "ramp_rate_c_per_min": null
      }
    ]
  },
  {
    "curve_id": "CURE_000007",
    "sample_id": "SMP_000007",
    "imidization_type": "chemical",
    "atmosphere": "vacuum",
    "segments": [
      {
        "step_order": 1,
        "temp_c": 70.0,
        "duration_min": 60.0,
        "ramp_rate_c_per_min": null
      },
      {
        "step_order": 2,
        "temp_c": 170.0,
        "duration_min": 120.0,
        "ramp_rate_c_per_min": null
      }
    ]
  },
  {
    "curve_id": "CURE_000008",
    "sample_id": "SMP_000008",
    "imidization_type": "chemical",
    "atmosphere": "vacuum",
    "segments": [
      {
        "step_order": 1,
        "temp_c": 70.0,
        "duration_min": 60.0,
        "ramp_rate_c_per_min": null
      },
      {
        "step_order": 2,
        "temp_c": 170.0,
        "duration_min": 120.0,
        "ramp_rate_c_per_min": null
      }
    ]
  },
  {
    "curve_id": "CURE_000009",
    "sample_id": "SMP_000009",
    "imidization_type": "thermal",
    "atmosphere": "vacuum",
    "segments": [
      {
        "step_order": 1,
        "temp_c": 50.0,
        "duration_min": 60.0,
        "ramp_rate_c_per_min": null
      },
      {
        "step_order": 2,
        "temp_c": 80.0,
        "duration_min": 60.0,
        "ramp_rate_c_per_min": null
      },
      {
        "step_order": 3,
        "temp_c": 110.0,
        "duration_min": 30.0,
        "ramp_rate_c_per_min": null
      },
      {
        "step_order": 4,
        "temp_c": 140.0,
        "duration_min": 30.0,
        "ramp_rate_c_per_min": null
      },
      {
        "step_order": 5,
        "temp_c": 170.0,
        "duration_min": 30.0,
        "ramp_rate_c_per_min": null
      },
      {
        "step_order": 6,
        "temp_c": 195.0,
        "duration_min": 60.0,
        "ramp_rate_c_per_min": null
      },
      {
        "step_order": 7,
        "temp_c": 220.0,
        "duration_min": 60.0,
        "ramp_rate_c_per_min": null
      },
      {
        "step_order": 8,
        "temp_c": 235.0,
        "duration_min": 120.0,
        "ramp_rate_c_per_min": null
      }
    ]
  },
  {
    "curve_id": "CURE_000010",
    "sample_id": "SMP_000010",
    "imidization_type": "thermal",
    "atmosphere": "vacuum",
    "segments": [
      {
        "step_order": 1,
        "temp_c": 50.0,
        "duration_min": 60.0,
        "ramp_rate_c_per_min": null
      },
      {
        "step_order": 2,
        "temp_c": 80.0,
        "duration_min": 60.0,
        "ramp_rate_c_per_min": null
      },
      {
        "step_order": 3,
        "temp_c": 110.0,
        "duration_min": 30.0,
        "ramp_rate_c_per_min": null
      },
      {
        "step_order": 4,
        "temp_c": 140.0,
        "duration_min": 30.0,
        "ramp_rate_c_per_min": null
      },
      {
        "step_order": 5,
        "temp_c": 170.0,
        "duration_min": 30.0,
        "ramp_rate_c_per_min": null
      },
      {
        "step_order": 6,
        "temp_c": 195.0,
        "duration_min": 60.0,
        "ramp_rate_c_per_min": null
      },
      {
        "step_order": 7,
        "temp_c": 220.0,
        "duration_min": 60.0,
        "ramp_rate_c_per_min": null
      },
      {
        "step_order": 8,
        "temp_c": 235.0,
        "duration_min": 120.0,
        "ramp_rate_c_per_min": null
      }
    ]
  },
  {
    "curve_id": "CURE_000011",
    "sample_id": "SMP_000011",
    "imidization_type": "thermal",
    "atmosphere": "vacuum",
    "segments": [
      {
        "step_order": 1,
        "temp_c": 50.0,
        "duration_min": 60.0,
        "ramp_rate_c_per_min": null
      },
      {
        "step_order": 2,
        "temp_c": 80.0,
        "duration_min": 60.0,
        "ramp_rate_c_per_min": null
      },
      {
        "step_order": 3,
        "temp_c": 110.0,
        "duration_min": 30.0,
        "ramp_rate_c_per_min": null
      },
      {
        "step_order": 4,
        "temp_c": 140.0,
        "duration_min": 30.0,
        "ramp_rate_c_per_min": null
      },
      {
        "step_order": 5,
        "temp_c": 170.0,
        "duration_min": 30.0,
        "ramp_rate_c_per_min": null
      },
      {
        "step_order": 6,
        "temp_c": 195.0,
        "duration_min": 60.0,
        "ramp_rate_c_per_min": null
      },
      {
        "step_order": 7,
        "temp_c": 220.0,
        "duration_min": 60.0,
        "ramp_rate_c_per_min": null
      },
      {
        "step_order": 8,
        "temp_c": 235.0,
        "duration_min": 120.0,
        "ramp_rate_c_per_min": null
      }
    ]
  },
  {
    "curve_id": "CURE_000012",
    "sample_id": "SMP_000012",
    "imidization_type": "thermal",
    "atmosphere": "vacuum",
    "segments": [
      {
        "step_order": 1,
        "temp_c": 50.0,
        "duration_min": 60.0,
        "ramp_rate_c_per_min": null
      },
      {
        "step_order": 2,
        "temp_c": 80.0,
        "duration_min": 60.0,
        "ramp_rate_c_per_min": null
      },
      {
        "step_order": 3,
        "temp_c": 110.0,
        "duration_min": 30.0,
        "ramp_rate_c_per_min": null
      },
      {
        "step_order": 4,
        "temp_c": 140.0,
        "duration_min": 30.0,
        "ramp_rate_c_per_min": null
      },
      {
        "step_order": 5,
        "temp_c": 170.0,
        "duration_min": 30.0,
        "ramp_rate_c_per_min": null
      },
      {
        "step_order": 6,
        "temp_c": 195.0,
        "duration_min": 60.0,
        "ramp_rate_c_per_min": null
      },
      {
        "step_order": 7,
        "temp_c": 220.0,
        "duration_min": 60.0,
        "ramp_rate_c_per_min": null
      },
      {
        "step_order": 8,
        "temp_c": 235.0,
        "duration_min": 120.0,
        "ramp_rate_c_per_min": null
      }
    ]
  },
  {
    "curve_id": "CURE_000013",
    "sample_id": "SMP_000013",
    "imidization_type": "thermal",
    "atmosphere": "vacuum",
    "segments": [
      {
        "step_order": 1,
        "temp_c": 50.0,
        "duration_min": 60.0,
        "ramp_rate_c_per_min": null
      },
      {
        "step_order": 2,
        "temp_c": 80.0,
        "duration_min": 60.0,
        "ramp_rate_c_per_min": null
      },
      {
        "step_order": 3,
        "temp_c": 110.0,
        "duration_min": 30.0,
        "ramp_rate_c_per_min": null
      },
      {
        "step_order": 4,
        "temp_c": 140.0,
        "duration_min": 30.0,
        "ramp_rate_c_per_min": null
      },
      {
        "step_order": 5,
        "temp_c": 170.0,
        "duration_min": 30.0,
        "ramp_rate_c_per_min": null
      },
      {
        "step_order": 6,
        "temp_c": 195.0,
        "duration_min": 60.0,
        "ramp_rate_c_per_min": null
      },
      {
        "step_order": 7,
        "temp_c": 220.0,
        "duration_min": 60.0,
        "ramp_rate_c_per_min": null
      },
      {
        "step_order": 8,
        "temp_c": 235.0,
        "duration_min": 120.0,
        "ramp_rate_c_per_min": null
      }
    ]
  },
  {
    "curve_id": "CURE_000014",
    "sample_id": "SMP_000014",
    "imidization_type": "thermal",
    "atmosphere": "vacuum",
    "segments": [
      {
        "step_order": 1,
        "temp_c": 50.0,
        "duration_min": 60.0,
        "ramp_rate_c_per_min": null
      },
      {
        "step_order": 2,
        "temp_c": 80.0,
        "duration_min": 60.0,
        "ramp_rate_c_per_min": null
      },
      {
        "step_order": 3,
        "temp_c": 110.0,
        "duration_min": 30.0,
        "ramp_rate_c_per_min": null
      },
      {
        "step_order": 4,
        "temp_c": 140.0,
        "duration_min": 30.0,
        "ramp_rate_c_per_min": null
      },
      {
        "step_order": 5,
        "temp_c": 170.0,
        "duration_min": 30.0,
        "ramp_rate_c_per_min": null
      },
      {
        "step_order": 6,
        "temp_c": 195.0,
        "duration_min": 60.0,
        "ramp_rate_c_per_min": null
      },
      {
        "step_order": 7,
        "temp_c": 220.0,
        "duration_min": 60.0,
        "ramp_rate_c_per_min": null
      },
      {
        "step_order": 8,
        "temp_c": 235.0,
        "duration_min": 120.0,
        "ramp_rate_c_per_min": null
      }
    ]
  },
  {
    "curve_id": "CURE_000015",
    "sample_id": "SMP_000015",
    "imidization_type": "thermal",
    "atmosphere": "vacuum",
    "segments": [
      {
        "step_order": 1,
        "temp_c": 50.0,
        "duration_min": 60.0,
        "ramp_rate_c_per_min": null
      },
      {
        "step_order": 2,
        "temp_c": 80.0,
        "duration_min": 60.0,
        "ramp_rate_c_per_min": null
      },
      {
        "step_order": 3,
        "temp_c": 110.0,
        "duration_min": 30.0,
        "ramp_rate_c_per_min": null
      },
      {
        "step_order": 4,
        "temp_c": 140.0,
        "duration_min": 30.0,
        "ramp_rate_c_per_min": null
      },
      {
        "step_order": 5,
        "temp_c": 170.0,
        "duration_min": 30.0,
        "ramp_rate_c_per_min": null
      },
      {
        "step_order": 6,
        "temp_c": 195.0,
        "duration_min": 60.0,
        "ramp_rate_c_per_min": null
      },
      {
        "step_order": 7,
        "temp_c": 220.0,
        "duration_min": 60.0,
        "ramp_rate_c_per_min": null
      },
      {
        "step_order": 8,
        "temp_c": 235.0,
        "duration_min": 120.0,
        "ramp_rate_c_per_min": null
      }
    ]
  },
  {
    "curve_id": "CURE_000016",
    "sample_id": "SMP_000016",
    "imidization_type": "thermal",
    "atmosphere": "vacuum",
    "segments": [
      {
        "step_order": 1,
        "temp_c": 50.0,
        "duration_min": 60.0,
        "ramp_rate_c_per_min": null
      },
      {
        "step_order": 2,
        "temp_c": 80.0,
        "duration_min": 60.0,
        "ramp_rate_c_per_min": null
      },
      {
        "step_order": 3,
        "temp_c": 110.0,
        "duration_min": 30.0,
        "ramp_rate_c_per_min": null
      },
      {
        "step_order": 4,
        "temp_c": 140.0,
        "duration_min": 30.0,
        "ramp_rate_c_per_min": null
      },
      {
        "step_order": 5,
        "temp_c": 170.0,
        "duration_min": 30.0,
        "ramp_rate_c_per_min": null
      },
      {
        "step_order": 6,
        "temp_c": 195.0,
        "duration_min": 60.0,
        "ramp_rate_c_per_min": null
      },
      {
        "step_order": 7,
        "temp_c": 220.0,
        "duration_min": 60.0,
        "ramp_rate_c_per_min": null
      },
      {
        "step_order": 8,
        "temp_c": 235.0,
        "duration_min": 120.0,
        "ramp_rate_c_per_min": null
      }
    ]
  },
  {
    "curve_id": "CURE_000017",
    "sample_id": "SMP_000017",
    "imidization_type": "thermal",
    "atmosphere": "vacuum",
    "segments": [
      {
        "step_order": 1,
        "temp_c": 50.0,
        "duration_min": 60.0,
        "ramp_rate_c_per_min": null
      },
      {
        "step_order": 2,
        "temp_c": 80.0,
        "duration_min": 60.0,
        "ramp_rate_c_per_min": null
      },
      {
        "step_order": 3,
        "temp_c": 110.0,
        "duration_min": 30.0,
        "ramp_rate_c_per_min": null
      },
      {
        "step_order": 4,
        "temp_c": 140.0,
        "duration_min": 30.0,
        "ramp_rate_c_per_min": null
      },
      {
        "step_order": 5,
        "temp_c": 170.0,
        "duration_min": 30.0,
        "ramp_rate_c_per_min": null
      },
      {
        "step_order": 6,
        "temp_c": 195.0,
        "duration_min": 60.0,
        "ramp_rate_c_per_min": null
      },
      {
        "step_order": 7,
        "temp_c": 220.0,
        "duration_min": 60.0,
        "ramp_rate_c_per_min": null
      },
      {
        "step_order": 8,
        "temp_c": 235.0,
        "duration_min": 120.0,
        "ramp_rate_c_per_min": null
      }
    ]
  },
  {
    "curve_id": "CURE_000018",
    "sample_id": "SMP_000018",
    "imidization_type": "thermal",
    "atmosphere": "vacuum",
    "segments": [
      {
        "step_order": 1,
        "temp_c": 50.0,
        "duration_min": 60.0,
        "ramp_rate_c_per_min": null
      },
      {
        "step_order": 2,
        "temp_c": 80.0,
        "duration_min": 60.0,
        "ramp_rate_c_per_min": null
      },
      {
        "step_order": 3,
        "temp_c": 110.0,
        "duration_min": 30.0,
        "ramp_rate_c_per_min": null
      },
      {
        "step_order": 4,
        "temp_c": 140.0,
        "duration_min": 30.0,
        "ramp_rate_c_per_min": null
      },
      {
        "step_order": 5,
        "temp_c": 170.0,
        "duration_min": 30.0,
        "ramp_rate_c_per_min": null
      },
      {
        "step_order": 6,
        "temp_c": 195.0,
        "duration_min": 60.0,
        "ramp_rate_c_per_min": null
      },
      {
        "step_order": 7,
        "temp_c": 220.0,
        "duration_min": 60.0,
        "ramp_rate_c_per_min": null
      },
      {
        "step_order": 8,
        "temp_c": 235.0,
        "duration_min": 120.0,
        "ramp_rate_c_per_min": null
      }
    ]
  },
  {
    "curve_id": "CURE_000019",
    "sample_id": "SMP_000019",
    "imidization_type": "thermal",
    "atmosphere": "N2",
    "segments": [
      {
        "step_order": 1,
        "temp_c": 90,
        "duration_min": 600,
        "ramp_rate_c_per_min": null
      },
      {
        "step_order": 2,
        "temp_c": 180,
        "duration_min": 60,
        "ramp_rate_c_per_min": null
      },
      {
        "step_order": 3,
        "temp_c": 240,
        "duration_min": 60,
        "ramp_rate_c_per_min": null
      },
      {
        "step_order": 4,
        "temp_c": 330,
        "duration_min": 60,
        "ramp_rate_c_per_min": null
      }
    ]
  },
  {
    "curve_id": "CURE_000020",
    "sample_id": "SMP_000020",
    "imidization_type": "thermal",
    "atmosphere": "N2",
    "segments": [
      {
        "step_order": 1,
        "temp_c": 90,
        "duration_min": 600,
        "ramp_rate_c_per_min": null
      },
      {
        "step_order": 2,
        "temp_c": 180,
        "duration_min": 60,
        "ramp_rate_c_per_min": null
      },
      {
        "step_order": 3,
        "temp_c": 240,
        "duration_min": 60,
        "ramp_rate_c_per_min": null
      },
      {
        "step_order": 4,
        "temp_c": 330,
        "duration_min": 60,
        "ramp_rate_c_per_min": null
      }
    ]
  },
  {
    "curve_id": "CURE_000021",
    "sample_id": "SMP_000021",
    "imidization_type": "thermal",
    "atmosphere": "N2",
    "segments": [
      {
        "step_order": 1,
        "temp_c": 90,
        "duration_min": 600,
        "ramp_rate_c_per_min": null
      },
      {
        "step_order": 2,
        "temp_c": 180,
        "duration_min": 60,
        "ramp_rate_c_per_min": null
      },
      {
        "step_order": 3,
        "temp_c": 240,
        "duration_min": 60,
        "ramp_rate_c_per_min": null
      },
      {
        "step_order": 4,
        "temp_c": 330,
        "duration_min": 60,
        "ramp_rate_c_per_min": null
      }
    ]
  },
  {
    "curve_id": "CURE_000022",
    "sample_id": "SMP_000022",
    "imidization_type": "thermal",
    "atmosphere": "N2",
    "segments": [
      {
        "step_order": 1,
        "temp_c": 90,
        "duration_min": 600,
        "ramp_rate_c_per_min": null
      },
      {
        "step_order": 2,
        "temp_c": 180,
        "duration_min": 60,
        "ramp_rate_c_per_min": null
      },
      {
        "step_order": 3,
        "temp_c": 240,
        "duration_min": 60,
        "ramp_rate_c_per_min": null
      },
      {
        "step_order": 4,
        "temp_c": 330,
        "duration_min": 60,
        "ramp_rate_c_per_min": null
      }
    ]
  },
  {
    "curve_id": "CURE_000023",
    "sample_id": "SMP_000023",
    "imidization_type": "thermal",
    "atmosphere": "N2",
    "segments": [
      {
        "step_order": 1,
        "temp_c": 90,
        "duration_min": 600,
        "ramp_rate_c_per_min": null
      },
      {
        "step_order": 2,
        "temp_c": 180,
        "duration_min": 60,
        "ramp_rate_c_per_min": null
      },
      {
        "step_order": 3,
        "temp_c": 240,
        "duration_min": 60,
        "ramp_rate_c_per_min": null
      },
      {
        "step_order": 4,
        "temp_c": 330,
        "duration_min": 60,
        "ramp_rate_c_per_min": null
      }
    ]
  },
  {
    "curve_id": "CURE_000024",
    "sample_id": "SMP_000024",
    "imidization_type": "thermal",
    "atmosphere": "N2",
    "segments": [
      {
        "step_order": 1,
        "temp_c": 0,
        "duration_min": 60,
        "ramp_rate_c_per_min": null
      },
      {
        "step_order": 2,
        "temp_c": 25,
        "duration_min": 840,
        "ramp_rate_c_per_min": null
      },
      {
        "step_order": 3,
        "temp_c": 50,
        "duration_min": 60,
        "ramp_rate_c_per_min": null
      },
      {
        "step_order": 4,
        "temp_c": 80,
        "duration_min": 60,
        "ramp_rate_c_per_min": null
      }
    ]
  },
  {
    "curve_id": "CURE_000025",
    "sample_id": "SMP_000025",
    "imidization_type": "thermal",
    "atmosphere": "N2",
    "segments": [
      {
        "step_order": 1,
        "temp_c": 50,
        "duration_min": 60,
        "ramp_rate_c_per_min": null
      },
      {
        "step_order": 2,
        "temp_c": 80,
        "duration_min": 60,
        "ramp_rate_c_per_min": null
      },
      {
        "step_order": 3,
        "temp_c": 110,
        "duration_min": 30,
        "ramp_rate_c_per_min": null
      },
      {
        "step_order": 4,
        "temp_c": 140,
        "duration_min": 30,
        "ramp_rate_c_per_min": null
      },
      {
        "step_order": 5,
        "temp_c": 170,
        "duration_min": 30,
        "ramp_rate_c_per_min": null
      },
      {
        "step_order": 6,
        "temp_c": 200,
        "duration_min": 30,
        "ramp_rate_c_per_min": null
      },
      {
        "step_order": 7,
        "temp_c": 230,
        "duration_min": 30,
        "ramp_rate_c_per_min": null
      },
      {
        "step_order": 8,
        "temp_c": 250,
        "duration_min": 30,
        "ramp_rate_c_per_min": null
      }
    ]
  },
  {
    "curve_id": "CURE_000026",
    "sample_id": "SMP_000026",
    "imidization_type": "thermal",
    "atmosphere": "N2",
    "segments": [
      {
        "step_order": 1,
        "temp_c": 50,
        "duration_min": 60,
        "ramp_rate_c_per_min": null
      },
      {
        "step_order": 2,
        "temp_c": 80,
        "duration_min": 60,
        "ramp_rate_c_per_min": null
      },
      {
        "step_order": 3,
        "temp_c": 110,
        "duration_min": 30,
        "ramp_rate_c_per_min": null
      },
      {
        "step_order": 4,
        "temp_c": 140,
        "duration_min": 30,
        "ramp_rate_c_per_min": null
      },
      {
        "step_order": 5,
        "temp_c": 170,
        "duration_min": 30,
        "ramp_rate_c_per_min": null
      },
      {
        "step_order": 6,
        "temp_c": 200,
        "duration_min": 30,
        "ramp_rate_c_per_min": null
      },
      {
        "step_order": 7,
        "temp_c": 230,
        "duration_min": 30,
        "ramp_rate_c_per_min": null
      },
      {
        "step_order": 8,
        "temp_c": 250,
        "duration_min": 30,
        "ramp_rate_c_per_min": null
      },
      {
        "step_order": 9,
        "temp_c": 280,
        "duration_min": 30,
        "ramp_rate_c_per_min": null
      },
      {
        "step_order": 10,
        "temp_c": 300,
        "duration_min": 30,
        "ramp_rate_c_per_min": null
      }
    ]
  },
  {
    "curve_id": "CURE_000027",
    "sample_id": "SMP_000027",
    "imidization_type": "thermal",
    "atmosphere": "N2",
    "segments": [
      {
        "step_order": 1,
        "temp_c": 50,
        "duration_min": 60,
        "ramp_rate_c_per_min": null
      },
      {
        "step_order": 2,
        "temp_c": 80,
        "duration_min": 60,
        "ramp_rate_c_per_min": null
      },
      {
        "step_order": 3,
        "temp_c": 110,
        "duration_min": 30,
        "ramp_rate_c_per_min": null
      },
      {
        "step_order": 4,
        "temp_c": 140,
        "duration_min": 30,
        "ramp_rate_c_per_min": null
      },
      {
        "step_order": 5,
        "temp_c": 170,
        "duration_min": 30,
        "ramp_rate_c_per_min": null
      },
      {
        "step_order": 6,
        "temp_c": 200,
        "duration_min": 30,
        "ramp_rate_c_per_min": null
      },
      {
        "step_order": 7,
        "temp_c": 230,
        "duration_min": 30,
        "ramp_rate_c_per_min": null
      },
      {
        "step_order": 8,
        "temp_c": 250,
        "duration_min": 30,
        "ramp_rate_c_per_min": null
      },
      {
        "step_order": 9,
        "temp_c": 280,
        "duration_min": 30,
        "ramp_rate_c_per_min": null
      },
      {
        "step_order": 10,
        "temp_c": 300,
        "duration_min": 30,
        "ramp_rate_c_per_min": null
      },
      {
        "step_order": 11,
        "temp_c": 330,
        "duration_min": 30,
        "ramp_rate_c_per_min": null
      },
      {
        "step_order": 12,
        "temp_c": 350,
        "duration_min": 30,
        "ramp_rate_c_per_min": null
      }
    ]
  }
]

File: data/processed/dataset_v0/material_component.json
[
  {
    "component_id": "CMP_000001",
    "component_name": "Cloisite 30B organoclay",
    "abbreviation": "CS30B",
    "component_class": "nanofiller",
    "chemical_description": "organophilic clay / organoclay",
    "surface_treatment": "alkyl-modified clay surface",
    "notes": "inferred_from:comparative_analysis_of_the_properties_of_colorless_and_transparent_polyimide_na"
  }
]

File: data/processed/dataset_v0/monomer.json
[
  {
    "monomer_id": "MON_000001",
    "canonical_smiles": "O=C1OC(=O)c2cc(C(c3ccc4c(c3)C(=O)OC4=O)(C(F)(F)F)C(F)(F)F)ccc21",
    "inchi_key": "QHHKLPCQTTWFSS-UHFFFAOYSA-N",
    "common_name": "4,4'-(hexafluoroisopropylidene)diphthalic anhydride",
    "abbreviation": "6FDA",
    "cas_number": null,
    "monomer_class": "dianhydride",
    "functional_groups": [
      "anhydride"
    ],
    "functionality": 2,
    "contains_fluorine": true,
    "dft_features": null,
    "notes": "first_seen:colorless_poly_amide-imide_s_with_low_dielectric_constants_and_enhanced_mechanic"
  },
  {
    "monomer_id": "MON_000002",
    "canonical_smiles": "O=C(Cl)c1ccc2c(c1)C(=O)OC2=O",
    "inchi_key": "NJMOHBDCGXJLNJ-UHFFFAOYSA-N",
    "common_name": "trimellitic anhydride chloride",
    "abbreviation": "TMC",
    "cas_number": null,
    "monomer_class": "diacid_chloride",
    "functional_groups": [
      "anhydride",
      "acid_chloride"
    ],
    "functionality": 2,
    "contains_fluorine": false,
    "dft_features": null,
    "notes": "first_seen:colorless_poly_amide-imide_s_with_low_dielectric_constants_and_enhanced_mechanic"
  },
  {
    "monomer_id": "MON_000003",
    "canonical_smiles": "O=C(Cl)c1ccc(C(=O)Cl)cc1",
    "inchi_key": "LXEJRKJRKIFVNY-UHFFFAOYSA-N",
    "common_name": "terephthalic chloride",
    "abbreviation": "TCL",
    "cas_number": null,
    "monomer_class": "diacid_chloride",
    "functional_groups": [
      "acid_chloride"
    ],
    "functionality": 2,
    "contains_fluorine": false,
    "dft_features": null,
    "notes": "first_seen:colorless_poly_amide-imide_s_with_low_dielectric_constants_and_enhanced_mechanic"
  },
  {
    "monomer_id": "MON_000004",
    "canonical_smiles": "Nc1ccc(C(F)(F)F)c(-c2ccc(N)cc2C(F)(F)F)c1",
    "inchi_key": "NLOLFCMAGANTQA-UHFFFAOYSA-N",
    "common_name": "2,2'-bis(trifluoromethyl)-[1,1'-biphenyl]-4,4'-diamine",
    "abbreviation": "TFMB",
    "cas_number": null,
    "monomer_class": "diamine",
    "functional_groups": [
      "amine"
    ],
    "functionality": 2,
    "contains_fluorine": true,
    "dft_features": null,
    "notes": "first_seen:colorless_poly_amide-imide_s_with_low_dielectric_constants_and_enhanced_mechanic"
  },
  {
    "monomer_id": "MON_000005",
    "canonical_smiles": "O=C(Cl)c1cc(C(=O)Cl)cc(C(=O)Cl)c1",
    "inchi_key": "UWCPYKQBIPYOLX-UHFFFAOYSA-N",
    "common_name": "1,3,5-benzenetricarbonyl trichloride",
    "abbreviation": "BTC",
    "cas_number": null,
    "monomer_class": "triacid_chloride",
    "functional_groups": [
      "acid_chloride"
    ],
    "functionality": 2,
    "contains_fluorine": false,
    "dft_features": null,
    "notes": "first_seen:colorless_poly_amide-imide_s_with_low_dielectric_constants_and_enhanced_mechanic"
  },
  {
    "monomer_id": "MON_000006",
    "canonical_smiles": "",
    "inchi_key": "",
    "common_name": "4,4'-dithioaniline",
    "abbreviation": "4AD",
    "cas_number": null,
    "monomer_class": "diamine",
    "functional_groups": [],
    "functionality": 2,
    "contains_fluorine": false,
    "dft_features": null,
    "notes": "stub_no_smiles:colorless_polyimides_with_excellent_optical_transparency_and_self-healing_proper"
  },
  {
    "monomer_id": "MON_000007",
    "canonical_smiles": "",
    "inchi_key": "",
    "common_name": "4,7,10-Trioxa-1,13-tridecanediamine",
    "abbreviation": "TTDA",
    "cas_number": null,
    "monomer_class": "diamine",
    "functional_groups": [],
    "functionality": 2,
    "contains_fluorine": false,
    "dft_features": null,
    "notes": "stub_no_smiles:colorless_polyimides_with_excellent_optical_transparency_and_self-healing_proper"
  },
  {
    "monomer_id": "MON_000008",
    "canonical_smiles": "O=C1OC(=O)C2CC3CCC1C2CC1C(=O)OC(=O)C31",
    "inchi_key": "XPLHEISJFRQJTE-UHFFFAOYSA-N",
    "common_name": "4-(2,5-dioxotetrahydrofuran-3-yl)-1,2,3,4-tetrahydro-naphthalene-1,2-dicarboxylic anhydride",
    "abbreviation": "DTDA",
    "cas_number": null,
    "monomer_class": "dianhydride",
    "functional_groups": [
      "anhydride"
    ],
    "functionality": 2,
    "contains_fluorine": false,
    "dft_features": null,
    "notes": "first_seen:comparative_analysis_of_the_properties_of_colorless_and_transparent_polyimide_na"
  },
  {
    "monomer_id": "MON_000009",
    "canonical_smiles": "CC(C)(c1ccc(Oc2ccc(N)cc2)cc1)c1ccc(Oc2ccc(N)cc2)cc1",
    "inchi_key": "KMKWGXGSGPYISJ-UHFFFAOYSA-N",
    "common_name": "2,2-bis[4-(4-aminophenoxy)phenyl]propane",
    "abbreviation": "BAPP",
    "cas_number": null,
    "monomer_class": "diamine",
    "functional_groups": [
      "amine"
    ],
    "functionality": 2,
    "contains_fluorine": false,
    "dft_features": null,
    "notes": "first_seen:comparative_analysis_of_the_properties_of_colorless_and_transparent_polyimide_na"
  },
  {
    "monomer_id": "MON_000010",
    "canonical_smiles": "Nc1ccc(Oc2ccc(C(c3ccc(Oc4ccc(N)cc4)cc3)(C(F)(F)F)C(F)(F)F)cc2)cc1",
    "inchi_key": "HHLMWQDRYZAENA-UHFFFAOYSA-N",
    "common_name": "2,2-bis[4-(4-aminophenoxy)phenyl]hexafluoropropane",
    "abbreviation": "6FBAPP",
    "cas_number": null,
    "monomer_class": "diamine",
    "functional_groups": [
      "amine"
    ],
    "functionality": 2,
    "contains_fluorine": true,
    "dft_features": null,
    "notes": "first_seen:comparative_analysis_of_the_properties_of_colorless_and_transparent_polyimide_na"
  },
  {
    "monomer_id": "MON_000011",
    "canonical_smiles": "O=C1OC(=O)c2cc(-c3ccc4c(c3)C(=O)OC4=O)ccc21",
    "inchi_key": "WKDNYTOXBCRNPV-UHFFFAOYSA-N",
    "common_name": "3,3',4,4'-biphenyltetracarboxylic dianhydride",
    "abbreviation": "BPDA",
    "cas_number": null,
    "monomer_class": "dianhydride",
    "functional_groups": [
      "anhydride"
    ],
    "functionality": 2,
    "contains_fluorine": false,
    "dft_features": null,
    "notes": "first_seen:crosslinked_colorless_polyimide_films_via_oxazole_groups_as_crosslinking_agent_p"
  },
  {
    "monomer_id": "MON_000012",
    "canonical_smiles": "Nc1ccc(Oc2ccc(N)cc2)cc1",
    "inchi_key": "HLBLWEWZXPIGSM-UHFFFAOYSA-N",
    "common_name": "4,4'-oxydianiline",
    "abbreviation": "ODA",
    "cas_number": null,
    "monomer_class": "diamine",
    "functional_groups": [
      "amine"
    ],
    "functionality": 2,
    "contains_fluorine": false,
    "dft_features": null,
    "notes": "first_seen:crosslinked_colorless_polyimide_films_via_oxazole_groups_as_crosslinking_agent_p"
  },
  {
    "monomer_id": "MON_000013",
    "canonical_smiles": "c1cc(C2=NCOC2)cc(C2=NCOC2)c1",
    "inchi_key": "IKXRKHFMOCTMOJ-UHFFFAOYSA-N",
    "common_name": "2,2'-(1,3-phenylene)bis(2-oxazoline)",
    "abbreviation": "1,3-PBO",
    "cas_number": null,
    "monomer_class": "crosslinker",
    "functional_groups": [],
    "functionality": 3,
    "contains_fluorine": false,
    "dft_features": null,
    "notes": "first_seen:crosslinked_colorless_polyimide_films_via_oxazole_groups_as_crosslinking_agent_p"
  },
  {
    "monomer_id": "MON_000014",
    "canonical_smiles": "O=C1CC(C2=CC3C(=O)OC(=O)CC3C2)C(=O)O1",
    "inchi_key": "BPAVGERXGNQCER-UHFFFAOYSA-N",
    "common_name": "bicyclo(2,2,2)oct-7-ene-2,3,5,6-tetracarboxylicdianhydride",
    "abbreviation": "BTDA",
    "cas_number": null,
    "monomer_class": "dianhydride",
    "functional_groups": [
      "anhydride",
      "alkene"
    ],
    "functionality": 2,
    "contains_fluorine": false,
    "dft_features": null,
    "notes": "first_seen:fabrications_and_properties_of_colorless_polyimide_films_depending_on_various_he"
  },
  {
    "monomer_id": "MON_000015",
    "canonical_smiles": "Nc1cccc(Oc2ccc(S(=O)(=O)c3ccc(Oc4cccc(N)c4)cc3)cc2)c1",
    "inchi_key": "WCXGOVYROJJXHA-UHFFFAOYSA-N",
    "common_name": "bis[4-(3-aminophenoxy)phenyl] sulfone",
    "abbreviation": "BAPS",
    "cas_number": null,
    "monomer_class": "diamine",
    "functional_groups": [
      "amine"
    ],
    "functionality": 2,
    "contains_fluorine": false,
    "dft_features": null,
    "notes": "first_seen:fabrications_and_properties_of_colorless_polyimide_films_depending_on_various_he"
  }
]

File: data/processed/dataset_v0/monomer_library_legacy.json
{
  "BB||6,6′-bis[2-(4-aminobenzene)benzimidazole]": {
    "abbreviation": "BB",
    "name": "6,6′-bis[2-(4-aminobenzene)benzimidazole]",
    "smiles": "Nc1ccc(-c2nc3cc(-c4ccc5[nH]c(-c6ccc(N)cc6)nc5c4)ccc3[nH]2)cc1",
    "source": "molscribe:page03_img01_xref21.jpeg#mol1"
  },
  "BPDA||3,3′,4,4′-biphenyl tetracarboxylic dianhydride": {
    "abbreviation": "BPDA",
    "name": "3,3′,4,4′-Biphenyl tetracarboxylic dianhydride",
    "smiles": "O=C1OC(=O)c2cc(-c3ccc4c(c3)C(=O)OC4=O)ccc21",
    "source": "molscribe:page03_img01_xref21.jpeg#mol2"
  },
  "PABZ||5-amino-2-(4-aminophenyl)benzimidazole": {
    "abbreviation": "PABZ",
    "name": "5-amino-2-(4-aminophenyl)benzimidazole",
    "smiles": "Nc1ccc(-c2nc3cc(N)ccc3[nH]2)cc1",
    "source": "molscribe:page03_img01_xref21.jpeg#mol8"
  },
  "i-PABZ||5-amino-2-(3-aminophenyl)benzimidazole": {
    "abbreviation": "i-PABZ",
    "name": "5-amino-2-(3-aminophenyl)benzimidazole",
    "smiles": "Nc1cccc(-c2nc3cc(N)ccc3[nH]2)c1",
    "source": "molscribe:page03_img01_xref21.jpeg#mol7"
  }
}

File: data/processed/dataset_v0/polymer.json
[
  {
    "polymer_id": "POL_000001",
    "polymer_name": "Poly(amide-imide)",
    "polymer_class": "polyamide_imide",
    "is_crosslinked": true,
    "is_copolymer": true,
    "imidization_route": "mixed",
    "bigsmiles": null,
    "composition_hash": "8d48550e3e087ac3",
    "source_type": "literature",
    "source_doi": "10.1021/acsapm.3c02287"
  },
  {
    "polymer_id": "POL_000002",
    "polymer_name": "self-healing colorless polyimide family",
    "polymer_class": "polyimide",
    "is_crosslinked": false,
    "is_copolymer": true,
    "imidization_route": "chemical",
    "bigsmiles": null,
    "composition_hash": "3bea3606a4648f79",
    "source_type": "literature",
    "source_doi": null
  },
  {
    "polymer_id": "POL_000003",
    "polymer_name": null,
    "polymer_class": "polyimide",
    "is_crosslinked": false,
    "is_copolymer": false,
    "imidization_route": "thermal",
    "bigsmiles": null,
    "composition_hash": "f13de8b70be52e15",
    "source_type": "literature",
    "source_doi": "10.1039/d5ra02285a"
  },
  {
    "polymer_id": "POL_000004",
    "polymer_name": null,
    "polymer_class": "polyimide",
    "is_crosslinked": false,
    "is_copolymer": false,
    "imidization_route": "thermal",
    "bigsmiles": null,
    "composition_hash": "734e8cd59fb664c2",
    "source_type": "literature",
    "source_doi": "10.1039/d5ra02285a"
  },
  {
    "polymer_id": "POL_000005",
    "polymer_name": null,
    "polymer_class": "polyimide",
    "is_crosslinked": false,
    "is_copolymer": true,
    "imidization_route": "thermal",
    "bigsmiles": null,
    "composition_hash": "d613c1726ebfde1b",
    "source_type": "literature",
    "source_doi": "10.1007/s10118-024-3235-0"
  },
  {
    "polymer_id": "POL_000006",
    "polymer_name": null,
    "polymer_class": "polyimide",
    "is_crosslinked": true,
    "is_copolymer": true,
    "imidization_route": "thermal",
    "bigsmiles": null,
    "composition_hash": "d613c1726ebfde1b",
    "source_type": "literature",
    "source_doi": "10.1007/s10118-024-3235-0"
  },
  {
    "polymer_id": "POL_000007",
    "polymer_name": null,
    "polymer_class": "polyimide",
    "is_crosslinked": true,
    "is_copolymer": true,
    "imidization_route": "thermal",
    "bigsmiles": null,
    "composition_hash": "d613c1726ebfde1b",
    "source_type": "literature",
    "source_doi": "10.1007/s10118-024-3235-0"
  },
  {
    "polymer_id": "POL_000008",
    "polymer_name": null,
    "polymer_class": "polyimide",
    "is_crosslinked": true,
    "is_copolymer": true,
    "imidization_route": "thermal",
    "bigsmiles": null,
    "composition_hash": "d613c1726ebfde1b",
    "source_type": "literature",
    "source_doi": "10.1007/s10118-024-3235-0"
  },
  {
    "polymer_id": "POL_000009",
    "polymer_name": null,
    "polymer_class": "polyimide",
    "is_crosslinked": true,
    "is_copolymer": true,
    "imidization_route": "thermal",
    "bigsmiles": null,
    "composition_hash": "d613c1726ebfde1b",
    "source_type": "literature",
    "source_doi": "10.1007/s10118-024-3235-0"
  },
  {
    "polymer_id": "POL_000010",
    "polymer_name": null,
    "polymer_class": "polyimide",
    "is_crosslinked": true,
    "is_copolymer": false,
    "imidization_route": "thermal",
    "bigsmiles": null,
    "composition_hash": "071843a5200ede7b",
    "source_type": "literature",
    "source_doi": null
  }
]

File: data/processed/dataset_v0/polymer_component.json
[
  {
    "polymer_id": "POL_000001",
    "monomer_id": "MON_000001",
    "role": "dianhydride",
    "molar_ratio": 0.4,
    "weight_ratio": null,
    "is_crosslinker": false,
    "notes": ""
  },
  {
    "polymer_id": "POL_000001",
    "monomer_id": "MON_000002",
    "role": "diacid_chloride",
    "molar_ratio": 0.2,
    "weight_ratio": null,
    "is_crosslinker": false,
    "notes": ""
  },
  {
    "polymer_id": "POL_000001",
    "monomer_id": "MON_000004",
    "role": "diamine",
    "molar_ratio": 1.0,
    "weight_ratio": null,
    "is_crosslinker": false,
    "notes": ""
  },
  {
    "polymer_id": "POL_000002",
    "monomer_id": "MON_000001",
    "role": "dianhydride",
    "molar_ratio": 1.0,
    "weight_ratio": null,
    "is_crosslinker": false,
    "notes": ""
  },
  {
    "polymer_id": "POL_000003",
    "monomer_id": "MON_000008",
    "role": "dianhydride",
    "molar_ratio": 1.0,
    "weight_ratio": null,
    "is_crosslinker": false,
    "notes": ""
  },
  {
    "polymer_id": "POL_000003",
    "monomer_id": "MON_000009",
    "role": "diamine",
    "molar_ratio": 1.0,
    "weight_ratio": null,
    "is_crosslinker": false,
    "notes": ""
  },
  {
    "polymer_id": "POL_000004",
    "monomer_id": "MON_000008",
    "role": "dianhydride",
    "molar_ratio": 1.0,
    "weight_ratio": null,
    "is_crosslinker": false,
    "notes": ""
  },
  {
    "polymer_id": "POL_000004",
    "monomer_id": "MON_000010",
    "role": "diamine",
    "molar_ratio": 1.0,
    "weight_ratio": null,
    "is_crosslinker": false,
    "notes": ""
  },
  {
    "polymer_id": "POL_000005",
    "monomer_id": "MON_000011",
    "role": "dianhydride",
    "molar_ratio": 1.0,
    "weight_ratio": null,
    "is_crosslinker": false,
    "notes": ""
  },
  {
    "polymer_id": "POL_000005",
    "monomer_id": "MON_000004",
    "role": "diamine",
    "molar_ratio": 98.0,
    "weight_ratio": null,
    "is_crosslinker": false,
    "notes": ""
  },
  {
    "polymer_id": "POL_000005",
    "monomer_id": "MON_000012",
    "role": "diamine",
    "molar_ratio": 2.0,
    "weight_ratio": null,
    "is_crosslinker": false,
    "notes": ""
  },
  {
    "polymer_id": "POL_000006",
    "monomer_id": "MON_000011",
    "role": "dianhydride",
    "molar_ratio": 1.0,
    "weight_ratio": null,
    "is_crosslinker": false,
    "notes": ""
  },
  {
    "polymer_id": "POL_000006",
    "monomer_id": "MON_000004",
    "role": "diamine",
    "molar_ratio": 98.0,
    "weight_ratio": null,
    "is_crosslinker": false,
    "notes": ""
  },
  {
    "polymer_id": "POL_000006",
    "monomer_id": "MON_000012",
    "role": "diamine",
    "molar_ratio": 2.0,
    "weight_ratio": null,
    "is_crosslinker": false,
    "notes": ""
  },
  {
    "polymer_id": "POL_000007",
    "monomer_id": "MON_000011",
    "role": "dianhydride",
    "molar_ratio": 1.0,
    "weight_ratio": null,
    "is_crosslinker": false,
    "notes": ""
  },
  {
    "polymer_id": "POL_000007",
    "monomer_id": "MON_000004",
    "role": "diamine",
    "molar_ratio": 98.0,
    "weight_ratio": null,
    "is_crosslinker": false,
    "notes": ""
  },
  {
    "polymer_id": "POL_000007",
    "monomer_id": "MON_000012",
    "role": "diamine",
    "molar_ratio": 2.0,
    "weight_ratio": null,
    "is_crosslinker": false,
    "notes": ""
  },
  {
    "polymer_id": "POL_000008",
    "monomer_id": "MON_000011",
    "role": "dianhydride",
    "molar_ratio": 1.0,
    "weight_ratio": null,
    "is_crosslinker": false,
    "notes": ""
  },
  {
    "polymer_id": "POL_000008",
    "monomer_id": "MON_000004",
    "role": "diamine",
    "molar_ratio": 98.0,
    "weight_ratio": null,
    "is_crosslinker": false,
    "notes": ""
  },
  {
    "polymer_id": "POL_000008",
    "monomer_id": "MON_000012",
    "role": "diamine",
    "molar_ratio": 2.0,
    "weight_ratio": null,
    "is_crosslinker": false,
    "notes": ""
  },
  {
    "polymer_id": "POL_000009",
    "monomer_id": "MON_000011",
    "role": "dianhydride",
    "molar_ratio": 1.0,
    "weight_ratio": null,
    "is_crosslinker": false,
    "notes": ""
  },
  {
    "polymer_id": "POL_000009",
    "monomer_id": "MON_000004",
    "role": "diamine",
    "molar_ratio": 98.0,
    "weight_ratio": null,
    "is_crosslinker": false,
    "notes": ""
  },
  {
    "polymer_id": "POL_000009",
    "monomer_id": "MON_000012",
    "role": "diamine",
    "molar_ratio": 2.0,
    "weight_ratio": null,
    "is_crosslinker": false,
    "notes": ""
  },
  {
    "polymer_id": "POL_000010",
    "monomer_id": "MON_000014",
    "role": "dianhydride",
    "molar_ratio": 1.0,
    "weight_ratio": null,
    "is_crosslinker": true,
    "notes": ""
  },
  {
    "polymer_id": "POL_000010",
    "monomer_id": "MON_000015",
    "role": "diamine",
    "molar_ratio": 1.0,
    "weight_ratio": null,
    "is_crosslinker": false,
    "notes": ""
  }
]
