Repository: junizhang/JianJiang_Polymer

# dataset_v0

Generated: 2026-04-15 18:24:44

## Counts

- monomer.json: 15
- material_component.json: 1
- polymer.json: 10
- polymer_component.json: 25
- sample.json: 27
- sample_composition.json: 25
- study_series.json: 5
- trend_record.json: 12
- cure_profile.json: 27
- property_record.json: 270
- papers: 5

File: data/processed/dataset_v0/sample.json
[
  {
    "sample_id": "SMP_000001",
    "polymer_id": "POL_000001",
    "source_type": "literature",
    "source_doi": "10.1021/acsapm.3c02287",
    "source_table": null,
    "local_sample_key": "PAI-1",
    "sample_label": null,
    "material_stage": "final_film",
    "parent_sample_id": null,
    "study_series_id": "SER_000001",
    "wet_lab_batch_id": null,
    "synthesis_date": null,
    "solvent": "DMAc",
    "solid_content_wt_pct": null,
    "film_thickness_um": 27.5,
    "film_thickness_um_std": null,
    "mn_g_per_mol": null,
    "mw_g_per_mol": 94000,
    "pdi": null,
    "mw_test_method": null,
    "inherent_viscosity_dL_per_g": 0.63,
    "crosslink_density_mol_per_cm3": null,
    "is_crosslink_density_calculated": false
  },
  {
    "sample_id": "SMP_000002",
    "polymer_id": "POL_000001",
    "source_type": "literature",
    "source_doi": "10.1021/acsapm.3c02287",
    "source_table": null,
    "local_sample_key": "PAI-2",
    "sample_label": null,
    "material_stage": "final_film",
    "parent_sample_id": null,
    "study_series_id": "SER_000001",
    "wet_lab_batch_id": null,
    "synthesis_date": null,
    "solvent": "DMAc",
    "solid_content_wt_pct": null,
    "film_thickness_um": 27.5,
    "film_thickness_um_std": null,
    "mn_g_per_mol": null,
    "mw_g_per_mol": 130000,
    "pdi": null,
    "mw_test_method": null,
    "inherent_viscosity_dL_per_g": 0.96,
    "crosslink_density_mol_per_cm3": null,
    "is_crosslink_density_calculated": false
  },
  {
    "sample_id": "SMP_000003",
    "polymer_id": "POL_000001",
    "source_type": "literature",
    "source_doi": "10.1021/acsapm.3c02287",
    "source_table": null,
    "local_sample_key": "PAI-3",
    "sample_label": null,
    "material_stage": "final_film",
    "parent_sample_id": null,
    "study_series_id": "SER_000001",
    "wet_lab_batch_id": null,
    "synthesis_date": null,
    "solvent": "DMAc",
    "solid_content_wt_pct": null,
    "film_thickness_um": 27.5,
    "film_thickness_um_std": null,
    "mn_g_per_mol": null,
    "mw_g_per_mol": 130000,
    "pdi": null,
    "mw_test_method": null,
    "inherent_viscosity_dL_per_g": 1.06,
    "crosslink_density_mol_per_cm3": null,
    "is_crosslink_density_calculated": false
  },
  {
    "sample_id": "SMP_000004",
    "polymer_id": "POL_000001",
    "source_type": "literature",
    "source_doi": "10.1021/acsapm.3c02287",
    "source_table": null,
    "local_sample_key": "PAI-4",
    "sample_label": null,
    "material_stage": "final_film",
    "parent_sample_id": null,
    "study_series_id": "SER_000001",
    "wet_lab_batch_id": null,
    "synthesis_date": null,
    "solvent": "DMAc",
    "solid_content_wt_pct": null,
    "film_thickness_um": 27.5,
    "film_thickness_um_std": null,
    "mn_g_per_mol": null,
    "mw_g_per_mol": 130000,
    "pdi": null,
    "mw_test_method": null,
    "inherent_viscosity_dL_per_g": 1.24,
    "crosslink_density_mol_per_cm3": null,
    "is_crosslink_density_calculated": false
  },
  {
    "sample_id": "SMP_000005",
    "polymer_id": "POL_000002",
    "source_type": "literature",
    "source_doi": null,
    "source_table": null,
    "local_sample_key": "6FDA0",
    "sample_label": "6FDA0",
    "material_stage": "final_film",
    "parent_sample_id": null,
    "study_series_id": "SER_000002",
    "wet_lab_batch_id": null,
    "synthesis_date": null,
    "solvent": "DMAc",
    "solid_content_wt_pct": null,
    "film_thickness_um": null,
    "film_thickness_um_std": null,
    "mn_g_per_mol": null,
    "mw_g_per_mol": null,
    "pdi": null,
    "mw_test_method": null,
    "inherent_viscosity_dL_per_g": null,
    "crosslink_density_mol_per_cm3": null,
    "is_crosslink_density_calculated": false
  },
  {
    "sample_id": "SMP_000006",
    "polymer_id": "POL_000002",
    "source_type": "literature",
    "source_doi": null,
    "source_table": null,
    "local_sample_key": "6FDA14",
    "sample_label": "6FDA14",
    "material_stage": "final_film",
    "parent_sample_id": null,
    "study_series_id": "SER_000002",
    "wet_lab_batch_id": null,
    "synthesis_date": null,
    "solvent": "DMAc",
    "solid_content_wt_pct": null,
    "film_thickness_um": null,
    "film_thickness_um_std": null,
    "mn_g_per_mol": null,
    "mw_g_per_mol": null,
    "pdi": null,
    "mw_test_method": null,
    "inherent_viscosity_dL_per_g": null,
    "crosslink_density_mol_per_cm3": null,
    "is_crosslink_density_calculated": false
  },
  {
    "sample_id": "SMP_000007",
    "polymer_id": "POL_000002",
    "source_type": "literature",
    "source_doi": null,
    "source_table": null,
    "local_sample_key": "6FDA32",
    "sample_label": "6FDA32",
    "material_stage": "final_film",
    "parent_sample_id": null,
    "study_series_id": "SER_000002",
    "wet_lab_batch_id": null,
    "synthesis_date": null,
    "solvent": "DMAc",
    "solid_content_wt_pct": null,
    "film_thickness_um": null,
    "film_thickness_um_std": null,
    "mn_g_per_mol": null,
    "mw_g_per_mol": null,
    "pdi": null,
    "mw_test_method": null,
    "inherent_viscosity_dL_per_g": null,
    "crosslink_density_mol_per_cm3": null,
    "is_crosslink_density_calculated": false
  },
  {
    "sample_id": "SMP_000008",
    "polymer_id": "POL_000002",
    "source_type": "literature",
    "source_doi": null,
    "source_table": null,
    "local_sample_key": "6FDA1",
    "sample_label": "6FDA1",
    "material_stage": "final_film",
    "parent_sample_id": null,
    "study_series_id": "SER_000002",
    "wet_lab_batch_id": null,
    "synthesis_date": null,
    "solvent": "DMAc",
    "solid_content_wt_pct": null,
    "film_thickness_um": null,
    "film_thickness_um_std": null,
    "mn_g_per_mol": null,
    "mw_g_per_mol": null,
    "pdi": null,
    "mw_test_method": null,
    "inherent_viscosity_dL_per_g": null,
    "crosslink_density_mol_per_cm3": null,
    "is_crosslink_density_calculated": false
  },
  {
    "sample_id": "SMP_000009",
    "polymer_id": "POL_000003",
    "source_type": "literature",
    "source_doi": "10.1039/d5ra02285a",
    "source_table": null,
    "local_sample_key": "CPI-BAPP-0wt%",
    "sample_label": null,
    "material_stage": "composite_film",
    "parent_sample_id": null,
    "study_series_id": "SER_000003",
    "wet_lab_batch_id": null,
    "synthesis_date": null,
    "solvent": "DMAc",
    "solid_content_wt_pct": null,
    "film_thickness_um": 44.0,
    "film_thickness_um_std": null,
    "mn_g_per_mol": null,
    "mw_g_per_mol": null,
    "pdi": null,
    "mw_test_method": null,
    "inherent_viscosity_dL_per_g": null,
    "crosslink_density_mol_per_cm3": null,
    "is_crosslink_density_calculated": false
  },
  {
    "sample_id": "SMP_000010",
    "polymer_id": "POL_000003",
    "source_type": "literature",
    "source_doi": "10.1039/d5ra02285a",
    "source_table": null,
    "local_sample_key": "CPI-BAPP-1wt%",
    "sample_label": null,
    "material_stage": "composite_film",
    "parent_sample_id": null,
    "study_series_id": "SER_000003",
    "wet_lab_batch_id": null,
    "synthesis_date": null,
    "solvent": "DMAc",
    "solid_content_wt_pct": null,
    "film_thickness_um": 45.0,
    "film_thickness_um_std": null,
    "mn_g_per_mol": null,
    "mw_g_per_mol": null,
    "pdi": null,
    "mw_test_method": null,
    "inherent_viscosity_dL_per_g": null,
    "crosslink_density_mol_per_cm3": null,
    "is_crosslink_density_calculated": false
  },
  {
    "sample_id": "SMP_000011",
    "polymer_id": "POL_000003",
    "source_type": "literature",
    "source_doi": "10.1039/d5ra02285a",
    "source_table": null,
    "local_sample_key": "CPI-BAPP-2wt%",
    "sample_label": null,
    "material_stage": "composite_film",
    "parent_sample_id": null,
    "study_series_id": "SER_000003",
    "wet_lab_batch_id": null,
    "synthesis_date": null,
    "solvent": "DMAc",
    "solid_content_wt_pct": null,
    "film_thickness_um": 44.0,
    "film_thickness_um_std": null,
    "mn_g_per_mol": null,
    "mw_g_per_mol": null,
    "pdi": null,
    "mw_test_method": null,
    "inherent_viscosity_dL_per_g": null,
    "crosslink_density_mol_per_cm3": null,
    "is_crosslink_density_calculated": false
  },
  {
    "sample_id": "SMP_000012",
    "polymer_id": "POL_000003",
    "source_type": "literature",
    "source_doi": "10.1039/d5ra02285a",
    "source_table": null,
    "local_sample_key": "CPI-BAPP-3wt%",
    "sample_label": null,
    "material_stage": "composite_film",
    "parent_sample_id": null,
    "study_series_id": "SER_000003",
    "wet_lab_batch_id": null,
    "synthesis_date": null,
    "solvent": "DMAc",
    "solid_content_wt_pct": null,
    "film_thickness_um": 45.0,
    "film_thickness_um_std": null,
    "mn_g_per_mol": null,
    "mw_g_per_mol": null,
    "pdi": null,
    "mw_test_method": null,
    "inherent_viscosity_dL_per_g": null,
    "crosslink_density_mol_per_cm3": null,
    "is_crosslink_density_calculated": false
  },
  {
    "sample_id": "SMP_000013",
    "polymer_id": "POL_000003",
    "source_type": "literature",
    "source_doi": "10.1039/d5ra02285a",
    "source_table": null,
    "local_sample_key": "CPI-BAPP-4wt%",
    "sample_label": null,
    "material_stage": "composite_film",
    "parent_sample_id": null,
    "study_series_id": "SER_000003",
    "wet_lab_batch_id": null,
    "synthesis_date": null,
    "solvent": "DMAc",
    "solid_content_wt_pct": null,
    "film_thickness_um": 45.0,
    "film_thickness_um_std": null,
    "mn_g_per_mol": null,
    "mw_g_per_mol": null,
    "pdi": null,
    "mw_test_method": null,
    "inherent_viscosity_dL_per_g": null,
    "crosslink_density_mol_per_cm3": null,
    "is_crosslink_density_calculated": false
  },
  {
    "sample_id": "SMP_000014",
    "polymer_id": "POL_000004",
    "source_type": "literature",
    "source_doi": "10.1039/d5ra02285a",
    "source_table": null,
    "local_sample_key": "CPI-6FBAPP-0wt%",
    "sample_label": null,
    "material_stage": "composite_film",
    "parent_sample_id": null,
    "study_series_id": "SER_000003",
    "wet_lab_batch_id": null,
    "synthesis_date": null,
    "solvent": "DMAc",
    "solid_content_wt_pct": null,
    "film_thickness_um": 43.0,
    "film_thickness_um_std": null,
    "mn_g_per_mol": null,
    "mw_g_per_mol": null,
    "pdi": null,
    "mw_test_method": null,
    "inherent_viscosity_dL_per_g": null,
    "crosslink_density_mol_per_cm3": null,
    "is_crosslink_density_calculated": false
  },
  {
    "sample_id": "SMP_000015",
    "polymer_id": "POL_000004",
    "source_type": "literature",
    "source_doi": "10.1039/d5ra02285a",
    "source_table": null,
    "local_sample_key": "CPI-6FBAPP-1wt%",
    "sample_label": null,
    "material_stage": "composite_film",
    "parent_sample_id": null,
    "study_series_id": "SER_000003",
    "wet_lab_batch_id": null,
    "synthesis_date": null,
    "solvent": "DMAc",
    "solid_content_wt_pct": null,
    "film_thickness_um": 45.0,
    "film_thickness_um_std": null,
    "mn_g_per_mol": null,
    "mw_g_per_mol": null,
    "pdi": null,
    "mw_test_method": null,
    "inherent_viscosity_dL_per_g": null,
    "crosslink_density_mol_per_cm3": null,
    "is_crosslink_density_calculated": false
  },
  {
    "sample_id": "SMP_000016",
    "polymer_id": "POL_000004",
    "source_type": "literature",
    "source_doi": "10.1039/d5ra02285a",
    "source_table": null,
    "local_sample_key": "CPI-6FBAPP-2wt%",
    "sample_label": null,
    "material_stage": "composite_film",
    "parent_sample_id": null,
    "study_series_id": "SER_000003",
    "wet_lab_batch_id": null,
    "synthesis_date": null,
    "solvent": "DMAc",
    "solid_content_wt_pct": null,
    "film_thickness_um": 45.0,
    "film_thickness_um_std": null,
    "mn_g_per_mol": null,
    "mw_g_per_mol": null,
    "pdi": null,
    "mw_test_method": null,
    "inherent_viscosity_dL_per_g": null,
    "crosslink_density_mol_per_cm3": null,
    "is_crosslink_density_calculated": false
  },
  {
    "sample_id": "SMP_000017",
    "polymer_id": "POL_000004",
    "source_type": "literature",
    "source_doi": "10.1039/d5ra02285a",
    "source_table": null,
    "local_sample_key": "CPI-6FBAPP-3wt%",
    "sample_label": null,
    "material_stage": "composite_film",
    "parent_sample_id": null,
    "study_series_id": "SER_000003",
    "wet_lab_batch_id": null,
    "synthesis_date": null,
    "solvent": "DMAc",
    "solid_content_wt_pct": null,
    "film_thickness_um": 46.0,
    "film_thickness_um_std": null,
    "mn_g_per_mol": null,
    "mw_g_per_mol": null,
    "pdi": null,
    "mw_test_method": null,
    "inherent_viscosity_dL_per_g": null,
    "crosslink_density_mol_per_cm3": null,
    "is_crosslink_density_calculated": false
  },
  {
    "sample_id": "SMP_000018",
    "polymer_id": "POL_000004",
    "source_type": "literature",
    "source_doi": "10.1039/d5ra02285a",
    "source_table": null,
    "local_sample_key": "CPI-6FBAPP-4wt%",
    "sample_label": null,
    "material_stage": "composite_film",
    "parent_sample_id": null,
    "study_series_id": "SER_000003",
    "wet_lab_batch_id": null,
    "synthesis_date": null,
    "solvent": "DMAc",
    "solid_content_wt_pct": null,
    "film_thickness_um": 44.0,
    "film_thickness_um_std": null,
    "mn_g_per_mol": null,
    "mw_g_per_mol": null,
    "pdi": null,
    "mw_test_method": null,
    "inherent_viscosity_dL_per_g": null,
    "crosslink_density_mol_per_cm3": null,
    "is_crosslink_density_calculated": false
  },
  {
    "sample_id": "SMP_000019",
    "polymer_id": "POL_000005",
    "source_type": "literature",
    "source_doi": "10.1007/s10118-024-3235-0",
    "source_table": null,
    "local_sample_key": "CPI0",
    "sample_label": null,
    "material_stage": "final_film",
    "parent_sample_id": null,
    "study_series_id": "SER_000004",
    "wet_lab_batch_id": null,
    "synthesis_date": null,
    "solvent": "DMAc",
    "solid_content_wt_pct": null,
    "film_thickness_um": 30,
    "film_thickness_um_std": null,
    "mn_g_per_mol": null,
    "mw_g_per_mol": null,
    "pdi": null,
    "mw_test_method": null,
    "inherent_viscosity_dL_per_g": null,
    "crosslink_density_mol_per_cm3": null,
    "is_crosslink_density_calculated": false
  },
  {
    "sample_id": "SMP_000020",
    "polymer_id": "POL_000006",
    "source_type": "literature",
    "source_doi": "10.1007/s10118-024-3235-0",
    "source_table": null,
    "local_sample_key": "CPI1",
    "sample_label": null,
    "material_stage": "final_film",
    "parent_sample_id": null,
    "study_series_id": "SER_000004",
    "wet_lab_batch_id": null,
    "synthesis_date": null,
    "solvent": "DMAc",
    "solid_content_wt_pct": null,
    "film_thickness_um": 30,
    "film_thickness_um_std": null,
    "mn_g_per_mol": null,
    "mw_g_per_mol": null,
    "pdi": null,
    "mw_test_method": null,
    "inherent_viscosity_dL_per_g": null,
    "crosslink_density_mol_per_cm3": null,
    "is_crosslink_density_calculated": false
  },
  {
    "sample_id": "SMP_000021",
    "polymer_id": "POL_000007",
    "source_type": "literature",
    "source_doi": "10.1007/s10118-024-3235-0",
    "source_table": null,
    "local_sample_key": "CPI2",
    "sample_label": null,
    "material_stage": "final_film",
    "parent_sample_id": null,
    "study_series_id": "SER_000004",
    "wet_lab_batch_id": null,
    "synthesis_date": null,
    "solvent": "DMAc",
    "solid_content_wt_pct": null,
    "film_thickness_um": 30,
    "film_thickness_um_std": null,
    "mn_g_per_mol": null,
    "mw_g_per_mol": null,
    "pdi": null,
    "mw_test_method": null,
    "inherent_viscosity_dL_per_g": null,
    "crosslink_density_mol_per_cm3": null,
    "is_crosslink_density_calculated": false
  },
  {
    "sample_id": "SMP_000022",
    "polymer_id": "POL_000008",
    "source_type": "literature",
    "source_doi": "10.1007/s10118-024-3235-0",
    "source_table": null,
    "local_sample_key": "CPI3",
    "sample_label": null,
    "material_stage": "final_film",
    "parent_sample_id": null,
    "study_series_id": "SER_000004",
    "wet_lab_batch_id": null,
    "synthesis_date": null,
    "solvent": "DMAc",
    "solid_content_wt_pct": null,
    "film_thickness_um": 30,
    "film_thickness_um_std": null,
    "mn_g_per_mol": null,
    "mw_g_per_mol": null,
    "pdi": null,
    "mw_test_method": null,
    "inherent_viscosity_dL_per_g": null,
    "crosslink_density_mol_per_cm3": null,
    "is_crosslink_density_calculated": false
  },
  {
    "sample_id": "SMP_000023",
    "polymer_id": "POL_000009",
    "source_type": "literature",
    "source_doi": "10.1007/s10118-024-3235-0",
    "source_table": null,
    "local_sample_key": "CPI4",
    "sample_label": null,
    "material_stage": "final_film",
    "parent_sample_id": null,
    "study_series_id": "SER_000004",
    "wet_lab_batch_id": null,
    "synthesis_date": null,
    "solvent": "DMAc",
    "solid_content_wt_pct": null,
    "film_thickness_um": 30,
    "film_thickness_um_std": null,
    "mn_g_per_mol": null,
    "mw_g_per_mol": null,
    "pdi": null,
    "mw_test_method": null,
    "inherent_viscosity_dL_per_g": null,
    "crosslink_density_mol_per_cm3": null,
    "is_crosslink_density_calculated": false
  },
  {
    "sample_id": "SMP_000024",
    "polymer_id": "POL_000010",
    "source_type": "literature",
    "source_doi": null,
    "source_table": null,
    "local_sample_key": "PAA_80C",
    "sample_label": null,
    "material_stage": "paa_precursor",
    "parent_sample_id": null,
    "study_series_id": "SER_000005",
    "wet_lab_batch_id": null,
    "synthesis_date": null,
    "solvent": "DMAc",
    "solid_content_wt_pct": null,
    "film_thickness_um": null,
    "film_thickness_um_std": null,
    "mn_g_per_mol": null,
    "mw_g_per_mol": null,
    "pdi": null,
    "mw_test_method": null,
    "inherent_viscosity_dL_per_g": null,
    "crosslink_density_mol_per_cm3": null,
    "is_crosslink_density_calculated": false
  },
  {
    "sample_id": "SMP_000025",
    "polymer_id": "POL_000010",
    "source_type": "literature",
    "source_doi": null,
    "source_table": null,
    "local_sample_key": "PI_250C",
    "sample_label": null,
    "material_stage": "pi_final_film",
    "parent_sample_id": "SMP_000024",
    "study_series_id": "SER_000005",
    "wet_lab_batch_id": null,
    "synthesis_date": null,
    "solvent": "DMAc",
    "solid_content_wt_pct": null,
    "film_thickness_um": 67,
    "film_thickness_um_std": null,
    "mn_g_per_mol": null,
    "mw_g_per_mol": null,
    "pdi": null,
    "mw_test_method": null,
    "inherent_viscosity_dL_per_g": 0.71,
    "crosslink_density_mol_per_cm3": null,
    "is_crosslink_density_calculated": false
  },
  {
    "sample_id": "SMP_000026",
    "polymer_id": "POL_000010",
    "source_type": "literature",
    "source_doi": null,
    "source_table": null,
    "local_sample_key": "PI_300C",
    "sample_label": null,
    "material_stage": "pi_final_film",
    "parent_sample_id": "SMP_000024",
    "study_series_id": "SER_000005",
    "wet_lab_batch_id": null,
    "synthesis_date": null,
    "solvent": "DMAc",
    "solid_content_wt_pct": null,
    "film_thickness_um": 68,
    "film_thickness_um_std": null,
    "mn_g_per_mol": null,
    "mw_g_per_mol": null,
    "pdi": null,
    "mw_test_method": null,
    "inherent_viscosity_dL_per_g": 0.78,
    "crosslink_density_mol_per_cm3": null,
    "is_crosslink_density_calculated": false
  },
  {
    "sample_id": "SMP_000027",
    "polymer_id": "POL_000010",
    "source_type": "literature",
    "source_doi": null,
    "source_table": null,
    "local_sample_key": "PI_350C",
    "sample_label": null,
    "material_stage": "pi_final_film",
    "parent_sample_id": "SMP_000024",
    "study_series_id": "SER_000005",
    "wet_lab_batch_id": null,
    "synthesis_date": null,
    "solvent": "DMAc",
    "solid_content_wt_pct": null,
    "film_thickness_um": 63,
    "film_thickness_um_std": null,
    "mn_g_per_mol": null,
    "mw_g_per_mol": null,
    "pdi": null,
    "mw_test_method": null,
    "inherent_viscosity_dL_per_g": 0.83,
    "crosslink_density_mol_per_cm3": null,
    "is_crosslink_density_calculated": false
  }
]

File: data/processed/dataset_v0/sample_composition.json
[
  {
    "sample_component_id": "SCM_000001",
    "sample_id": "SMP_000002",
    "monomer_id": "MON_000003",
    "component_id": null,
    "component_kind": "monomer",
    "component_role": "diacid_chloride",
    "amount_value": 35.0,
    "amount_unit": "mol_pct",
    "amount_basis": "vs_total_monomer",
    "value_qualifier": "approx",
    "is_primary_variable": true,
    "raw_expression": "TCL 3.297 mmol within fixed 6FDA/TMC/TCL/BTC series example for PAI-2",
    "notes": "llm:colorless_poly_amide-imide_s_with_low_dielectric_constants_and_enhanced_mechanic"
  },
  {
    "sample_component_id": "SCM_000002",
    "sample_id": "SMP_000002",
    "monomer_id": "MON_000005",
    "component_id": null,
    "component_kind": "crosslinker",
    "component_role": "crosslinker",
    "amount_value": 5.0,
    "amount_unit": "mol_pct",
    "amount_basis": "vs_total_monomer",
    "value_qualifier": "exact",
    "is_primary_variable": true,
    "raw_expression": "BTC 0.313 mmol example for PAI-2; verify exact normalization basis against Scheme 1",
    "notes": "llm:colorless_poly_amide-imide_s_with_low_dielectric_constants_and_enhanced_mechanic"
  },
  {
    "sample_component_id": "SCM_000003",
    "sample_id": "SMP_000005",
    "monomer_id": "MON_000006",
    "component_id": null,
    "component_kind": "monomer",
    "component_role": "diamine",
    "amount_value": 0.0,
    "amount_unit": "mol_pct",
    "amount_basis": "vs_total_monomer",
    "value_qualifier": "exact",
    "is_primary_variable": true,
    "raw_expression": "0",
    "notes": "llm:colorless_polyimides_with_excellent_optical_transparency_and_self-healing_proper"
  },
  {
    "sample_component_id": "SCM_000004",
    "sample_id": "SMP_000005",
    "monomer_id": "MON_000007",
    "component_id": null,
    "component_kind": "monomer",
    "component_role": "diamine",
    "amount_value": 100.0,
    "amount_unit": "mol_pct",
    "amount_basis": "vs_total_monomer",
    "value_qualifier": "exact",
    "is_primary_variable": true,
    "raw_expression": "10 mmol",
    "notes": "llm:colorless_polyimides_with_excellent_optical_transparency_and_self-healing_proper"
  },
  {
    "sample_component_id": "SCM_000005",
    "sample_id": "SMP_000006",
    "monomer_id": "MON_000006",
    "component_id": null,
    "component_kind": "monomer",
    "component_role": "diamine",
    "amount_value": 20.0,
    "amount_unit": "mol_pct",
    "amount_basis": "vs_total_monomer",
    "value_qualifier": "exact",
    "is_primary_variable": true,
    "raw_expression": "2 mmol",
    "notes": "llm:colorless_polyimides_with_excellent_optical_transparency_and_self-healing_proper"
  },
  {
    "sample_component_id": "SCM_000006",
    "sample_id": "SMP_000006",
    "monomer_id": "MON_000007",
    "component_id": null,
    "component_kind": "monomer",
    "component_role": "diamine",
    "amount_value": 80.0,
    "amount_unit": "mol_pct",
    "amount_basis": "vs_total_monomer",
    "value_qualifier": "exact",
    "is_primary_variable": true,
    "raw_expression": "8 mmol",
    "notes": "llm:colorless_polyimides_with_excellent_optical_transparency_and_self-healing_proper"
  },
  {
    "sample_component_id": "SCM_000007",
    "sample_id": "SMP_000007",
    "monomer_id": "MON_000006",
    "component_id": null,
    "component_kind": "monomer",
    "component_role": "diamine",
    "amount_value": 60.0,
    "amount_unit": "mol_pct",
    "amount_basis": "vs_total_monomer",
    "value_qualifier": "exact",
    "is_primary_variable": true,
    "raw_expression": "6 mmol",
    "notes": "llm:colorless_polyimides_with_excellent_optical_transparency_and_self-healing_proper"
  },
  {
    "sample_component_id": "SCM_000008",
    "sample_id": "SMP_000007",
    "monomer_id": "MON_000007",
    "component_id": null,
    "component_kind": "monomer",
    "component_role": "diamine",
    "amount_value": 40.0,
    "amount_unit": "mol_pct",
    "amount_basis": "vs_total_monomer",
    "value_qualifier": "exact",
    "is_primary_variable": true,
    "raw_expression": "4 mmol",
    "notes": "llm:colorless_polyimides_with_excellent_optical_transparency_and_self-healing_proper"
  },
  {
    "sample_component_id": "SCM_000009",
    "sample_id": "SMP_000008",
    "monomer_id": "MON_000006",
    "component_id": null,
    "component_kind": "monomer",
    "component_role": "diamine",
    "amount_value": 100.0,
    "amount_unit": "mol_pct",
    "amount_basis": "vs_total_monomer",
    "value_qualifier": "exact",
    "is_primary_variable": true,
    "raw_expression": "10 mmol",
    "notes": "llm:colorless_polyimides_with_excellent_optical_transparency_and_self-healing_proper"
  },
  {
    "sample_component_id": "SCM_000010",
    "sample_id": "SMP_000008",
    "monomer_id": "MON_000007",
    "component_id": null,
    "component_kind": "monomer",
    "component_role": "diamine",
    "amount_value": 0.0,
    "amount_unit": "mol_pct",
    "amount_basis": "vs_total_monomer",
    "value_qualifier": "exact",
    "is_primary_variable": true,
    "raw_expression": "0",
    "notes": "llm:colorless_polyimides_with_excellent_optical_transparency_and_self-healing_proper"
  },
  {
    "sample_component_id": "SCM_000011",
    "sample_id": "SMP_000009",
    "monomer_id": null,
    "component_id": "CMP_000001",
    "component_kind": "filler",
    "component_role": "organoclay",
    "amount_value": 0.0,
    "amount_unit": "wt_pct",
    "amount_basis": "vs_polymer",
    "value_qualifier": "exact",
    "is_primary_variable": true,
    "raw_expression": "0.0 wt%",
    "notes": "inferred_from_sample_key:CS30B loading"
  },
  {
    "sample_component_id": "SCM_000012",
    "sample_id": "SMP_000010",
    "monomer_id": null,
    "component_id": "CMP_000001",
    "component_kind": "filler",
    "component_role": "organoclay",
    "amount_value": 1.0,
    "amount_unit": "wt_pct",
    "amount_basis": "vs_polymer",
    "value_qualifier": "exact",
    "is_primary_variable": true,
    "raw_expression": "1.0 wt%",
    "notes": "inferred_from_sample_key:CS30B loading"
  },
  {
    "sample_component_id": "SCM_000013",
    "sample_id": "SMP_000011",
    "monomer_id": null,
    "component_id": "CMP_000001",
    "component_kind": "filler",
    "component_role": "organoclay",
    "amount_value": 2.0,
    "amount_unit": "wt_pct",
    "amount_basis": "vs_polymer",
    "value_qualifier": "exact",
    "is_primary_variable": true,
    "raw_expression": "2.0 wt%",
    "notes": "inferred_from_sample_key:CS30B loading"
  },
  {
    "sample_component_id": "SCM_000014",
    "sample_id": "SMP_000012",
    "monomer_id": null,
    "component_id": "CMP_000001",
    "component_kind": "filler",
    "component_role": "organoclay",
    "amount_value": 3.0,
    "amount_unit": "wt_pct",
    "amount_basis": "vs_polymer",
    "value_qualifier": "exact",
    "is_primary_variable": true,
    "raw_expression": "3.0 wt%",
    "notes": "inferred_from_sample_key:CS30B loading"
  },
  {
    "sample_component_id": "SCM_000015",
    "sample_id": "SMP_000013",
    "monomer_id": null,
    "component_id": "CMP_000001",
    "component_kind": "filler",
    "component_role": "organoclay",
    "amount_value": 4.0,
    "amount_unit": "wt_pct",
    "amount_basis": "vs_polymer",
    "value_qualifier": "exact",
    "is_primary_variable": true,
    "raw_expression": "4.0 wt%",
    "notes": "inferred_from_sample_key:CS30B loading"
  },
  {
    "sample_component_id": "SCM_000016",
    "sample_id": "SMP_000014",
    "monomer_id": null,
    "component_id": "CMP_000001",
    "component_kind": "filler",
    "component_role": "organoclay",
    "amount_value": 0.0,
    "amount_unit": "wt_pct",
    "amount_basis": "vs_polymer",
    "value_qualifier": "exact",
    "is_primary_variable": true,
    "raw_expression": "0.0 wt%",
    "notes": "inferred_from_sample_key:CS30B loading"
  },
  {
    "sample_component_id": "SCM_000017",
    "sample_id": "SMP_000015",
    "monomer_id": null,
    "component_id": "CMP_000001",
    "component_kind": "filler",
    "component_role": "organoclay",
    "amount_value": 1.0,
    "amount_unit": "wt_pct",
    "amount_basis": "vs_polymer",
    "value_qualifier": "exact",
    "is_primary_variable": true,
    "raw_expression": "1.0 wt%",
    "notes": "inferred_from_sample_key:CS30B loading"
  },
  {
    "sample_component_id": "SCM_000018",
    "sample_id": "SMP_000016",
    "monomer_id": null,
    "component_id": "CMP_000001",
    "component_kind": "filler",
    "component_role": "organoclay",
    "amount_value": 2.0,
    "amount_unit": "wt_pct",
    "amount_basis": "vs_polymer",
    "value_qualifier": "exact",
    "is_primary_variable": true,
    "raw_expression": "2.0 wt%",
    "notes": "inferred_from_sample_key:CS30B loading"
  },
  {
    "sample_component_id": "SCM_000019",
    "sample_id": "SMP_000017",
    "monomer_id": null,
    "component_id": "CMP_000001",
    "component_kind": "filler",
    "component_role": "organoclay",
    "amount_value": 3.0,
    "amount_unit": "wt_pct",
    "amount_basis": "vs_polymer",
    "value_qualifier": "exact",
    "is_primary_variable": true,
    "raw_expression": "3.0 wt%",
    "notes": "inferred_from_sample_key:CS30B loading"
  },
  {
    "sample_component_id": "SCM_000020",
    "sample_id": "SMP_000018",
    "monomer_id": null,
    "component_id": "CMP_000001",
    "component_kind": "filler",
    "component_role": "organoclay",
    "amount_value": 4.0,
    "amount_unit": "wt_pct",
    "amount_basis": "vs_polymer",
    "value_qualifier": "exact",
    "is_primary_variable": true,
    "raw_expression": "4.0 wt%",
    "notes": "inferred_from_sample_key:CS30B loading"
  },
  {
    "sample_component_id": "SCM_000021",
    "sample_id": "SMP_000019",
    "monomer_id": "MON_000013",
    "component_id": null,
    "component_kind": "crosslinker",
    "component_role": "crosslinker",
    "amount_value": 0.0,
    "amount_unit": "wt_pct",
    "amount_basis": "vs_polymer",
    "value_qualifier": "exact",
    "is_primary_variable": true,
    "raw_expression": "0.0 wt%",
    "notes": "inferred_from_text:1,3-PBO to CPI mass ratio"
  },
  {
    "sample_component_id": "SCM_000022",
    "sample_id": "SMP_000020",
    "monomer_id": "MON_000013",
    "component_id": null,
    "component_kind": "crosslinker",
    "component_role": "crosslinker",
    "amount_value": 0.1,
    "amount_unit": "wt_pct",
    "amount_basis": "vs_polymer",
    "value_qualifier": "exact",
    "is_primary_variable": true,
    "raw_expression": "0.1 wt%",
    "notes": "inferred_from_text:1,3-PBO to CPI mass ratio"
  },
  {
    "sample_component_id": "SCM_000023",
    "sample_id": "SMP_000021",
    "monomer_id": "MON_000013",
    "component_id": null,
    "component_kind": "crosslinker",
    "component_role": "crosslinker",
    "amount_value": 0.5,
    "amount_unit": "wt_pct",
    "amount_basis": "vs_polymer",
    "value_qualifier": "exact",
    "is_primary_variable": true,
    "raw_expression": "0.5 wt%",
    "notes": "inferred_from_text:1,3-PBO to CPI mass ratio"
  },
  {
    "sample_component_id": "SCM_000024",
    "sample_id": "SMP_000022",
    "monomer_id": "MON_000013",
    "component_id": null,
    "component_kind": "crosslinker",
    "component_role": "crosslinker",
    "amount_value": 1.0,
    "amount_unit": "wt_pct",
    "amount_basis": "vs_polymer",
    "value_qualifier": "exact",
    "is_primary_variable": true,
    "raw_expression": "1.0 wt%",
    "notes": "inferred_from_text:1,3-PBO to CPI mass ratio"
  },
  {
    "sample_component_id": "SCM_000025",
    "sample_id": "SMP_000023",
    "monomer_id": "MON_000013",
    "component_id": null,
    "component_kind": "crosslinker",
    "component_role": "crosslinker",
    "amount_value": 3.0,
    "amount_unit": "wt_pct",
    "amount_basis": "vs_polymer",
    "value_qualifier": "exact",
    "is_primary_variable": true,
    "raw_expression": "3.0 wt%",
    "notes": "inferred_from_text:1,3-PBO to CPI mass ratio"
  }
]

File: data/processed/dataset_v0/study_series.json
[
  {
    "series_id": "SER_000001",
    "paper_id": "colorless_poly_amide-imide_s_with_low_dielectric_constants_and_enhanced_mechanic",
    "series_name": "TCL/BTC crosslinker ratio series",
    "variable_name": "BTC_to_TCL_ratio",
    "variable_kind": "composition_ratio",
    "variable_unit": "mol_ratio",
    "variable_values_text": "sample-specific ratios vary; exact mapping not fully recovered from cached extraction",
    "notes": "Variable co-monomer / crosslinker ratio should live at sample-level composition, not polymer-level composition."
  },
  {
    "series_id": "SER_000002",
    "paper_id": "colorless_polyimides_with_excellent_optical_transparency_and_self-healing_proper",
    "series_name": "4AD/TTDA diamine ratio series",
    "variable_name": "4AD_to_TTDA_ratio",
    "variable_kind": "composition_ratio",
    "variable_unit": "mol_ratio",
    "variable_values_text": "6FDA0=0:10, 6FDA14=2:8, 6FDA32=6:4, 6FDA1=10:0",
    "notes": "Diamine composition controls Tg and self-healing performance."
  },
  {
    "series_id": "SER_000003",
    "paper_id": "comparative_analysis_of_the_properties_of_colorless_and_transparent_polyimide_na",
    "series_name": "CS30B organoclay loading series",
    "variable_name": "CS30B_loading",
    "variable_kind": "filler_loading",
    "variable_unit": "wt_pct",
    "variable_values_text": "0, 1, 2, 3, 4 wt%",
    "notes": "Primary nanofiller variable in the hybrid CPI study."
  },
  {
    "series_id": "SER_000004",
    "paper_id": "crosslinked_colorless_polyimide_films_via_oxazole_groups_as_crosslinking_agent_p",
    "series_name": "1,3-PBO loading series",
    "variable_name": "1,3-PBO_loading",
    "variable_kind": "crosslinker_loading",
    "variable_unit": "wt_pct",
    "variable_values_text": "0, 0.1, 0.5, 1, 3 wt%",
    "notes": "Mass ratio of 1,3-PBO to CPI/PAA-derived film."
  },
  {
    "series_id": "SER_000005",
    "paper_id": "fabrications_and_properties_of_colorless_polyimide_films_depending_on_various_he",
    "series_name": "annealing / imidization temperature series",
    "variable_name": "anneal_temperature",
    "variable_kind": "processing_temperature",
    "variable_unit": "°C",
    "variable_values_text": "250, 300, 350, 80",
    "notes": "Processing condition series; not a composition ratio series."
  }
]

File: data/processed/dataset_v0/trend_record.json
[
  {
    "trend_id": "TRD_000001",
    "paper_id": "colorless_poly_amide-imide_s_with_low_dielectric_constants_and_enhanced_mechanic",
    "series_id": "SER_000001",
    "variable_name": "BTC_to_TCL_ratio",
    "variable_unit": "mol_ratio",
    "property_name": "Tg",
    "trend_direction": "increase",
    "evidence_text": "From PAI-1 to PAI-4, the Tg increases from 342 to 351 °C.",
    "sample_scope": "PAI-1 -> PAI-4",
    "mechanism_note": "BTC crosslinking links chains and suppresses segmental motion.",
    "confidence": 0.92
  },
  {
    "trend_id": "TRD_000002",
    "paper_id": "colorless_poly_amide-imide_s_with_low_dielectric_constants_and_enhanced_mechanic",
    "series_id": "SER_000001",
    "variable_name": "BTC_to_TCL_ratio",
    "variable_unit": "mol_ratio",
    "property_name": "CTE",
    "trend_direction": "decrease",
    "evidence_text": "CTE decreases as crosslinker BTC increases.",
    "sample_scope": "PAI-1 -> PAI-4",
    "mechanism_note": "Crosslinking restricts thermal expansion.",
    "confidence": 0.88
  },
  {
    "trend_id": "TRD_000003",
    "paper_id": "colorless_poly_amide-imide_s_with_low_dielectric_constants_and_enhanced_mechanic",
    "series_id": "SER_000001",
    "variable_name": "BTC_to_TCL_ratio",
    "variable_unit": "mol_ratio",
    "property_name": "dielectric_constant",
    "trend_direction": "decrease",
    "evidence_text": "The dielectric constant decreases from 3.06 to 2.82 from PAI-1 to PAI-4.",
    "sample_scope": "PAI-1 -> PAI-4",
    "mechanism_note": "Lower density and higher FFV reduce dielectric response.",
    "confidence": 0.94
  },
  {
    "trend_id": "TRD_000004",
    "paper_id": "colorless_poly_amide-imide_s_with_low_dielectric_constants_and_enhanced_mechanic",
    "series_id": "SER_000001",
    "variable_name": "BTC_to_TCL_ratio",
    "variable_unit": "mol_ratio",
    "property_name": "free_volume_fraction",
    "trend_direction": "increase",
    "evidence_text": "FFV values increase from 0.148 to 0.190 with increasing BTC content.",
    "sample_scope": "PAI-1 -> PAI-4",
    "mechanism_note": "Crosslinked micro-branched structure creates larger free volume.",
    "confidence": 0.92
  },
  {
    "trend_id": "TRD_000005",
    "paper_id": "colorless_polyimides_with_excellent_optical_transparency_and_self-healing_proper",
    "series_id": "SER_000002",
    "variable_name": "4AD_to_TTDA_ratio",
    "variable_unit": "mol_ratio",
    "property_name": "Tg",
    "trend_direction": "increase",
    "evidence_text": "As disulfide-containing hard segment content increased, Tg increased from ~75 °C to ~155 °C.",
    "sample_scope": "6FDA0 -> 6FDA32/6FDA1",
    "mechanism_note": "More hard segment and disulfide-containing diamine raises chain rigidity.",
    "confidence": 0.87
  },
  {
    "trend_id": "TRD_000006",
    "paper_id": "colorless_polyimides_with_excellent_optical_transparency_and_self-healing_proper",
    "series_id": "SER_000002",
    "variable_name": "4AD_to_TTDA_ratio",
    "variable_unit": "mol_ratio",
    "property_name": "healing_efficiency",
    "trend_direction": "optimum",
    "evidence_text": "6FDA14 showed outstanding healing efficiency (>98%), while 6FDA32 healed incompletely because of high Tg.",
    "sample_scope": "6FDA0, 6FDA14, 6FDA32, 6FDA1",
    "mechanism_note": "Balance between reversible disulfide exchange and chain mobility creates an optimum composition.",
    "confidence": 0.9
  },
  {
    "trend_id": "TRD_000007",
    "paper_id": "comparative_analysis_of_the_properties_of_colorless_and_transparent_polyimide_na",
    "series_id": "SER_000003",
    "variable_name": "CS30B_loading",
    "variable_unit": "wt_pct",
    "property_name": "Tg",
    "trend_direction": "optimum",
    "evidence_text": "Maximum enhancement in physical properties occurred at a critical clay content.",
    "sample_scope": "0-4 wt%",
    "mechanism_note": "Low filler loading improves dispersion; excess loading causes agglomeration.",
    "confidence": 0.85
  },
  {
    "trend_id": "TRD_000008",
    "paper_id": "comparative_analysis_of_the_properties_of_colorless_and_transparent_polyimide_na",
    "series_id": "SER_000003",
    "variable_name": "CS30B_loading",
    "variable_unit": "wt_pct",
    "property_name": "tensile_strength",
    "trend_direction": "optimum",
    "evidence_text": "Mechanical properties increased at low organoclay loading and dropped at 4 wt% due to agglomeration.",
    "sample_scope": "0-4 wt%",
    "mechanism_note": "Nanoscale dispersion at low loading; aggregation at higher loading.",
    "confidence": 0.88
  },
  {
    "trend_id": "TRD_000009",
    "paper_id": "crosslinked_colorless_polyimide_films_via_oxazole_groups_as_crosslinking_agent_p",
    "series_id": "SER_000004",
    "variable_name": "1,3-PBO_loading",
    "variable_unit": "wt_pct",
    "property_name": "density",
    "trend_direction": "increase",
    "evidence_text": "Densities of the CPI films range from 1.30 to 1.62 g/cm3, increasing with the increase of 1,3-PBO contents.",
    "sample_scope": "CPI0 -> CPI4",
    "mechanism_note": "Higher crosslinker loading reduces free volume and increases chain packing density.",
    "confidence": 0.95
  },
  {
    "trend_id": "TRD_000010",
    "paper_id": "crosslinked_colorless_polyimide_films_via_oxazole_groups_as_crosslinking_agent_p",
    "series_id": "SER_000004",
    "variable_name": "1,3-PBO_loading",
    "variable_unit": "wt_pct",
    "property_name": "water_uptake",
    "trend_direction": "decrease",
    "evidence_text": "Crosslinked CPI films showed improved solvent resistance and reduced water uptake with increasing 1,3-PBO content.",
    "sample_scope": "CPI0 -> CPI4",
    "mechanism_note": "Crosslinked network increases hydrophobicity and reduces solvent penetration.",
    "confidence": 0.84
  },
  {
    "trend_id": "TRD_000011",
    "paper_id": "fabrications_and_properties_of_colorless_polyimide_films_depending_on_various_he",
    "series_id": "SER_000005",
    "variable_name": "anneal_temperature",
    "variable_unit": "°C",
    "property_name": "degree_of_crosslinking",
    "trend_direction": "increase",
    "evidence_text": "With increasing thermal crosslinking temperatures from 250 to 350 ℃, the degree of crosslinking increased.",
    "sample_scope": "PI_250C -> PI_350C",
    "mechanism_note": "Thermal treatment drives imidization and crosslinking conversion.",
    "confidence": 0.9
  },
  {
    "trend_id": "TRD_000012",
    "paper_id": "fabrications_and_properties_of_colorless_polyimide_films_depending_on_various_he",
    "series_id": "SER_000005",
    "variable_name": "anneal_temperature",
    "variable_unit": "°C",
    "property_name": "CTE",
    "trend_direction": "decrease",
    "evidence_text": "CTE decreases from 48.59 ppm/℃ to 34.55 ppm/℃ with higher heat-treatment temperature.",
    "sample_scope": "PI_250C -> PI_350C",
    "mechanism_note": "More complete imidization / crosslinking improves dimensional stability.",
    "confidence": 0.9
  }
]
